Repository: Tarun-kin/m_oora_Analysis

File: MOORA_ANALYSIS_1.csv
Material charecteristics,T0,T20,Th1,Th2,Th3,Th4,Th5
Hardness (Shore D),70,65,72.8,71,70.8,70,70
Density (g/cm3),1.28,1.38,1.6,1.81,1.82,1.74,1.83
Tensile strength (MPa),32.83,30.58,57.84,30.16,29.72,32.65,31.2
Tensile modulus (MPa),989.2,624.4,797.8,693.8,555,524.2,416.3
Flexure strength (MPa),48.4,41,80.7,51.49,53.6,48.6,44.9
Flexure modulus (GPa),0.965,1.06,2.52,3.03,6.333,2.36,1.47
Impact strength (J/m),70,60,80,40.3,75,45,40
Storage modulus (MPa),1938.49,2505.41,3151.16,4381.81,4202.05,3577.1,3479.36
Loss modulus (MPa),68.87,93.72,109.17,171.26,163.55,137.33,147.92
Heat content (J/g),40.9,40.79,35.16,31.63,30.17,30.32,29.06
Melting temperature (°C),220.15,220.44,220.85,221.47,220.73,221.69,221.7
Crystallinity (%),30.52,34.38,33.18,34.26,35.11,34.5,34.04

File: moora_analsis_2.11.csv
Material charecteristics,Hardness (Shore D),Density (g/cm3),Tensile strength (MPa),Tensile modulus (MPa),Flexure strength (MPa),Flexure modulus (GPa),Impact strength (J/m),Storage modulus (MPa),Loss modulus (MPa),Heat content (J/g),Melting temperature (°C),Crystallinity (%),Ranking 
T0,70,1.28,32.83,989.2,48.4,0.965,70,1938.49,68.87,40.9,220.15,30.52,6
T20,65,1.38,30.58,624.4,41,1.06,60,2505.41,93.72,40.79,220.44,34.38,7
Th1,72.8,1.6,57.84,797.8,80.7,2.52,80,3151.16,109.17,35.16,220.85,33.18,1
Th2,71,1.81,30.16,693.8,51.49,3.03,40.3,4381.81,171.26,31.63,221.47,34.26,3
Th3,70.8,1.82,29.72,555,53.6,6.333,75,4202.05,163.55,30.17,220.73,35.11,2
Th4,70,1.74,32.65,524.2,48.6,2.36,45,3577.1,137.33,30.32,221.69,34.5,4
Th5,70,1.83,31.2,416.3,44.9,1.47,40,3479.36,147.92,29.06,221.7,34.04,5

File: moora_ml1.csv
Material,Hardness (Shore D),Density (g/cm3),Tensile strength (MPa),Tensile modulus (MPa),Elongation (%),Flexure strength (MPa),Flexure modulus (GPa),Deflection (mm),Impact strength (J/m),Storage modulus (MPa),Loss modulus (MPa),Tan ? (internal damping),Heat content (J/g),Melting temperature (°C),2BAW (SP),Crystallinity (%),2BAW (MP),Crystallization temperature (°C),3BAW,Adhesive wear,Average COF,Ranking 
111,70,1.28,32.83,989.2,16.31,48.4,0.965,18.76,70,1938.49,68.87,0.0752,40.9,220.15,0.135,30.52,0.0325,192.58,0.00225,7,0.52003,4
112,65,1.38,30.58,624.4,18.88,41,1.06,10.54,60,2505.41,93.72,0.076,40.79,220.44,0.083,34.38,0.023,187.68,0.0015,3.3,0.45202,3
113,72.8,1.6,57.84,797.8,16.38,80.7,2.52,8.27,80,3151.16,109.17,0.061,35.16,220.85,0.091,33.18,0.042,189.35,0.0028,2.6,0.3321,1
114,71,1.81,30.16,693.8,9.87,51.49,3.03,4.54,40.3,4381.81,171.26,0.0767,31.63,221.47,0.165,34.26,0.086,191.87,0.0033,1.8,0.34925,6
115,70.8,1.82,29.72,555,10.22,53.6,6.333,5.19,75,4202.05,163.55,0.0739,30.17,220.73,0.139,35.11,0.07,197.64,0.0038,1.7,0.33292,2
116,70,1.74,32.65,524.2,12.69,48.6,2.36,7.54,45,3577.1,137.33,0.0657,30.32,221.69,0.117,34.5,0.06,196.01,0.0024,2.4,0.30663,5
117,70,1.83,31.2,416.3,12.55,44.9,1.47,7.38,40,3479.36,147.92,0.0818,29.06,221.7,0.13,34.04,0.068,192.44,0.0036,2.5,0.30672,7
